Repository: ppalande1903/greenmix

File: materials_data.json
{
  "version": "1.0.0",
  "system": "Greenmix Dental Material Database",
  "description": "Commercial dental restorative resin composite physical and polymerization parameters for precision dispensing and restoration planning.",
  "materials": [
    {
      "id": "3m_filtek_supreme_ultra",
      "brand": "3M Oral Care",
      "name": "Filtek Supreme Ultra",
      "category": "Universal Nanocomposite",
      "filler_technology": "Zirconia / Silica Nanoclusters",
      "filler_weight_percent": 78.5,
      "filler_volume_percent": 63.3,
      "density_g_per_cm3": 2.10,
      "volumetric_shrinkage_percent": 1.90,
      "shrinkage_stress_mpa": 4.2,
      "c_factor_sensitivity": "High",
      "max_increment_depth_mm": 2.0,
      "recommended_layering": "Oblique incremental layering (≤ 2.0 mm per increment)",
      "light_cure_time_sec": 10,
      "dispensing_type": "Syringe / Compule (0.25g unit)",
      "color_code": "#0284c7"
    },
    {
      "id": "3m_filtek_one_bulk_fill",
      "brand": "3M Oral Care",
      "name": "Filtek One Bulk Fill",
      "category": "Posterior Bulk Fill",
      "filler_technology": "Nano-dimer stress-relief clusters",
      "filler_weight_percent": 76.5,
      "filler_volume_percent": 58.4,
      "density_g_per_cm3": 2.05,
      "volumetric_shrinkage_percent": 1.50,
      "shrinkage_stress_mpa": 2.8,
      "c_factor_sensitivity": "Low",
      "max_increment_depth_mm": 4.5,
      "recommended_layering": "Single-step or dual-step bulk fill (up to 4.5 mm)",
      "light_cure_time_sec": 20,
      "dispensing_type": "Compule tip / Syringe",
      "color_code": "#059669"
    },
    {
      "id": "3m_filtek_flowable",
      "brand": "3M Oral Care",
      "name": "Filtek Supreme Flowable",
      "category": "Flowable Restorative / Cavity Liner",
      "filler_technology": "Surface-modified zirconia/silica",
      "filler_weight_percent": 65.0,
      "filler_volume_percent": 46.0,
      "density_g_per_cm3": 1.82,
      "volumetric_shrinkage_percent": 3.40,
      "shrinkage_stress_mpa": 5.1,
      "c_factor_sensitivity": "Moderate (low modulus cushions stress)",
      "max_increment_depth_mm": 1.5,
      "recommended_layering": "Pulpal/gingival floor liner (≤ 1.0 mm) followed by packable composite",
      "light_cure_time_sec": 20,
      "dispensing_type": "Ultra-fine dispensing cannula tip",
      "color_code": "#06b6d4"
    },
    {
      "id": "kerr_harmonize",
      "brand": "Kerr Dental",
      "name": "Harmonize",
      "category": "Universal Nanohybrid",
      "filler_technology": "ART (Adaptive Response Technology)",
      "filler_weight_percent": 81.0,
      "filler_volume_percent": 64.5,
      "density_g_per_cm3": 2.12,
      "volumetric_shrinkage_percent": 2.10,
      "shrinkage_stress_mpa": 3.9,
      "c_factor_sensitivity": "High",
      "max_increment_depth_mm": 2.0,
      "recommended_layering": "Incremental cusp-by-cusp anatomic layering",
      "light_cure_time_sec": 20,
      "dispensing_type": "Unidose Unidose Compules / Syringe",
      "color_code": "#8b5cf6"
    },
    {
      "id": "kerr_sonicfill_3",
      "brand": "Kerr Dental",
      "name": "SonicFill 3",
      "category": "Sonic-Activated Bulk Fill",
      "filler_technology": "Zirconia / Barium Glass Hybrid",
      "filler_weight_percent": 83.5,
      "filler_volume_percent": 67.5,
      "density_g_per_cm3": 2.16,
      "volumetric_shrinkage_percent": 1.60,
      "shrinkage_stress_mpa": 2.6,
      "c_factor_sensitivity": "Low",
      "max_increment_depth_mm": 5.0,
      "recommended_layering": "Single-step sonic-activated placement up to 5 mm",
      "light_cure_time_sec": 20,
      "dispensing_type": "SonicFill handpiece tip",
      "color_code": "#ec4899"
    },
    {
      "id": "ivoclar_tetric_prime",
      "brand": "Ivoclar Vivadent",
      "name": "Tetric Prime",
      "category": "Universal Composite",
      "filler_technology": "Pre-polymerized fillers & Ba-Al fluorosilicate",
      "filler_weight_percent": 79.0,
      "filler_volume_percent": 61.0,
      "density_g_per_cm3": 2.08,
      "volumetric_shrinkage_percent": 2.00,
      "shrinkage_stress_mpa": 3.8,
      "c_factor_sensitivity": "High",
      "max_increment_depth_mm": 2.0,
      "recommended_layering": "Horizontal / Oblique increments (≤ 2.0 mm)",
      "light_cure_time_sec": 10,
      "dispensing_type": "Cavifil / Syringe",
      "color_code": "#f59e0b"
    },
    {
      "id": "ivoclar_tetric_powerfill",
      "brand": "Ivoclar Vivadent",
      "name": "Tetric PowerFill",
      "category": "Sculptable Bulk Fill (3s Cure)",
      "filler_technology": "Ivocerin & Aessencio optical technology",
      "filler_weight_percent": 80.0,
      "filler_volume_percent": 62.0,
      "density_g_per_cm3": 2.10,
      "volumetric_shrinkage_percent": 1.90,
      "shrinkage_stress_mpa": 3.1,
      "c_factor_sensitivity": "Low",
      "max_increment_depth_mm": 4.0,
      "recommended_layering": "Bulk fill increment up to 4 mm (3-second cure compatible)",
      "light_cure_time_sec": 3,
      "dispensing_type": "Cavifil tip",
      "color_code": "#10b981"
    },
    {
      "id": "dentsply_ceram_x_spectra_st",
      "brand": "Dentsply Sirona",
      "name": "Ceram.x Spectra ST",
      "category": "Universal Nanoceramic",
      "filler_technology": "SphereTEC sub-micron granulated spherical fillers",
      "filler_weight_percent": 78.0,
      "filler_volume_percent": 61.0,
      "density_g_per_cm3": 2.14,
      "volumetric_shrinkage_percent": 2.30,
      "shrinkage_stress_mpa": 3.7,
      "c_factor_sensitivity": "High",
      "max_increment_depth_mm": 2.0,
      "recommended_layering": "Successive 2 mm oblique increments",
      "light_cure_time_sec": 10,
      "dispensing_type": "Compules Tips / Syringe",
      "color_code": "#6366f1"
    },
    {
      "id": "dentsply_sdr_flow_plus",
      "brand": "Dentsply Sirona",
      "name": "SDR flow+",
      "category": "Bulk Fill Flowable Base",
      "filler_technology": "Stress-decreasing resin polymerization modifier",
      "filler_weight_percent": 68.0,
      "filler_volume_percent": 45.0,
      "density_g_per_cm3": 1.88,
      "volumetric_shrinkage_percent": 3.00,
      "shrinkage_stress_mpa": 1.5,
      "c_factor_sensitivity": "Very Low (self-leveling stress-absorbing base)",
      "max_increment_depth_mm": 4.0,
      "recommended_layering": "Self-leveling base up to 4.0 mm, capped with 2mm universal composite",
      "light_cure_time_sec": 20,
      "dispensing_type": "SDR metal dispensing tip",
      "color_code": "#14b8a6"
    },
    {
      "id": "tokuyama_estelite_sigma_quick",
      "brand": "Tokuyama Dental",
      "name": "Estelite Sigma Quick",
      "category": "Submicron Spherical Composite",
      "filler_technology": "100% Monodisperse Spherical Silica-Zirconia (0.2 µm)",
      "filler_weight_percent": 82.0,
      "filler_volume_percent": 71.0,
      "density_g_per_cm3": 1.96,
      "volumetric_shrinkage_percent": 1.90,
      "shrinkage_stress_mpa": 3.4,
      "c_factor_sensitivity": "Moderate",
      "max_increment_depth_mm": 2.0,
      "recommended_layering": "Layering in 2 mm increments (10s cure with RAP technology)",
      "light_cure_time_sec": 10,
      "dispensing_type": "PLT (Pre-loaded tip) / Syringe",
      "color_code": "#e11d48"
    },
    {
      "id": "gc_gaenial_sculpt",
      "brand": "GC America",
      "name": "G-ænial Sculpt",
      "category": "Compact Nano-filled Composite",
      "filler_technology": "High-density barium glass nanocluster",
      "filler_weight_percent": 79.0,
      "filler_volume_percent": 65.0,
      "density_g_per_cm3": 2.07,
      "volumetric_shrinkage_percent": 2.20,
      "shrinkage_stress_mpa": 4.0,
      "c_factor_sensitivity": "High",
      "max_increment_depth_mm": 2.0,
      "recommended_layering": "Anatomical incremental sculpting",
      "light_cure_time_sec": 20,
      "dispensing_type": "Unitip / Syringe",
      "color_code": "#d97706"
    }
  ],
  "layering_protocols": {
    "standard_incremental": {
      "name": "Oblique Incremental Technique (Wilson & Roulet)",
      "description": "Places triangular/oblique increments contacting maximum of two opposing walls to minimize C-factor contraction stress on cavity margins.",
      "max_layer_thickness_mm": 2.0,
      "liner_recommended": true
    },
    "bulk_fill": {
      "name": "Bulk Fill Technique",
      "description": "Single or two-stage placement using low-stress monomers up to 4-5 mm depth, dramatically reducing void entrapment and procedure time.",
      "max_layer_thickness_mm": 4.5,
      "liner_recommended": false
    },
    "bilaminar_sandwich": {
      "name": "Sandwich / Bi-laminar Technique",
      "description": "Low-modulus flowable or resin-modified base (SDR/Flowable) for the pulpal/gingival floor (up to 3.0 mm) capped with high-strength wear-resistant universal composite.",
      "max_layer_thickness_mm": 2.0,
      "liner_recommended": true
    }
  },
  "dispenser_calibrations": {
    "standard_screw_syringe": {
      "name": "Rotating Syringe Plunger (Standard 4g screw syringe)",
      "pitch_mm_per_turn": 1.0,
      "barrel_inner_diameter_mm": 6.0,
      "volume_per_full_turn_mm3": 28.27,
      "volume_per_quarter_turn_mm3": 7.07
    },
    "greenmix_digital_microdispenser": {
      "name": "Greenmix Digital Controlled Extruder (Precision Stepper)",
      "nozzle_diameter_mm": 1.2,
      "step_resolution_microliters": 0.5,
      "min_dispense_volume_mm3": 0.5,
      "extrusion_speed_mm3_per_sec": 5.0
    }
  }
}
